Repository: LeErnst/ProjectCSE

# ProjectCSE
The project is about optimizing an optical system with pyrate

Bevor ihr irgendwas neues anfangt, schaut euch die Kommentare und Commits an.

File: database/data/main/Ta2O5/Bright-nanocrystalline.yml
# this file is part of refractiveindex.info database
# refractiveindex.info database is in the public domain
# copyright and related rights waived via CC0 1.0

REFERENCES: "T. J. Bright, J. I. Watjen, Z. M. Zhang, C. Muratore, A. A. Voevodin, D. I. Koukis, D. B. Tanner and D. J. Arenas. Infrared optical properties of amorphous and nanocrystalline Ta2O5 thin films, <a href=\"https://doi.org/10.1063/1.4819325\"><i>J. Appl. Phys</i> <b>114</b>, 083515 (2013)</a><br>[<a href=\"https://github.com/polyanskiy/refractiveindex.info-scripts/blob/master/scripts/Bright%202013%20-%20Ta2O5%20-%20nanocrystalline.py\">Calculation script (Python)</a>]"
COMMENTS: "Nanocrystalline (annealed) thin film"
DATA:
  - type: tabulated nk
    data: |
        5.0000e-01 2.2588e+00 7.2269e-04
        5.0767e-01 2.2540e+00 7.3557e-04
        5.1547e-01 2.2493e+00 7.4865e-04
        5.2338e-01 2.2447e+00 7.6191e-04
        5.3141e-01 2.2403e+00 7.7538e-04
        5.3957e-01 2.2360e+00 7.8905e-04
        5.4785e-01 2.2318e+00 8.0292e-04
        5.5626e-01 2.2278e+00 8.1701e-04
        5.6480e-01 2.2239e+00 8.3130e-04
        5.7347e-01 2.2200e+00 8.4581e-04
        5.8227e-01 2.2163e+00 8.6055e-04
        5.9121e-01 2.2128e+00 8.7550e-04
        6.0028e-01 2.2093e+00 8.9069e-04
        6.0949e-01 2.2059e+00 9.0611e-04
        6.1885e-01 2.2026e+00 9.2177e-04
        6.2835e-01 2.1994e+00 9.3768e-04
        6.3799e-01 2.1963e+00 9.5383e-04
        6.4778e-01 2.1933e+00 9.7023e-04
        6.5773e-01 2.1904e+00 9.8689e-04
        6.6782e-01 2.1875e+00 1.0038e-03
        6.7807e-01 2.1848e+00 1.0210e-03
        6.8848e-01 2.1821e+00 1.0385e-03
        6.9905e-01 2.1795e+00 1.0562e-03
        7.0978e-01 2.1769e+00 1.0742e-03
        7.2067e-01 2.1745e+00 1.0926e-03
        7.3173e-01 2.1721e+00 1.1112e-03
        7.4296e-01 2.1698e+00 1.1301e-03
        7.5437e-01 2.1675e+00 1.1493e-03
        7.6595e-01 2.1653e+00 1.1688e-03
        7.7770e-01 2.1632e+00 1.1887e-03
        7.8964e-01 2.1611e+00 1.2089e-03
        8.0176e-01 2.1591e+00 1.2294e-03
        8.1407e-01 2.1571e+00 1.2503e-03
        8.2656e-01 2.1552e+00 1.2715e-03
        8.3925e-01 2.1533e+00 1.2930e-03
        8.5213e-01 2.1515e+00 1.3150e-03
        8.6521e-01 2.1497e+00 1.3373e-03
        8.7849e-01 2.1480e+00 1.3600e-03
        8.9197e-01 2.1463e+00 1.3831e-03
        9.0566e-01 2.1447e+00 1.4065e-03
        9.1956e-01 2.1431e+00 1.4304e-03
        9.3368e-01 2.1416e+00 1.4547e-03
        9.4801e-01 2.1401e+00 1.4794e-03
        9.6256e-01 2.1386e+00 1.5046e-03
        9.7733e-01 2.1371e+00 1.5302e-03
        9.9233e-01 2.1357e+00 1.5563e-03
        1.0076e+00 2.1344e+00 1.5828e-03
        1.0230e+00 2.1330e+00 1.6098e-03
        1.0387e+00 2.1317e+00 1.6373e-03
        1.0547e+00 2.1304e+00 1.6653e-03
        1.0709e+00 2.1292e+00 1.6938e-03
        1.0873e+00 2.1279e+00 1.7229e-03
        1.1040e+00 2.1267e+00 1.7525e-03
        1.1209e+00 2.1256e+00 1.7826e-03
        1.1381e+00 2.1244e+00 1.8133e-03
        1.1556e+00 2.1233e+00 1.8446e-03
        1.1733e+00 2.1222e+00 1.8765e-03
        1.1914e+00 2.1211e+00 1.9090e-03
        1.2096e+00 2.1200e+00 1.9421e-03
        1.2282e+00 2.1190e+00 1.9758e-03
        1.2471e+00 2.1179e+00 2.0103e-03
        1.2662e+00 2.1169e+00 2.0453e-03
        1.2856e+00 2.1159e+00 2.0811e-03
        1.3054e+00 2.1149e+00 2.1177e-03
        1.3254e+00 2.1140e+00 2.1549e-03
        1.3457e+00 2.1130e+00 2.1929e-03
        1.3664e+00 2.1121e+00 2.2317e-03
        1.3874e+00 2.1111e+00 2.2713e-03
        1.4087e+00 2.1102e+00 2.3116e-03
        1.4303e+00 2.1093e+00 2.3529e-03
        1.4522e+00 2.1084e+00 2.3950e-03
        1.4745e+00 2.1075e+00 2.4380e-03
        1.4972e+00 2.1066e+00 2.4819e-03
        1.5201e+00 2.1057e+00 2.5268e-03
        1.5435e+00 2.1048e+00 2.5726e-03
        1.5672e+00 2.1039e+00 2.6195e-03
        1.5912e+00 2.1031e+00 2.6674e-03
        1.6157e+00 2.1022e+00 2.7163e-03
        1.6404e+00 2.1013e+00 2.7664e-03
        1.6656e+00 2.1004e+00 2.8176e-03
        1.6912e+00 2.0996e+00 2.8699e-03
        1.7172e+00 2.0987e+00 2.9235e-03
        1.7435e+00 2.0978e+00 2.9783e-03
        1.7703e+00 2.0969e+00 3.0344e-03
        1.7974e+00 2.0961e+00 3.0918e-03
        1.8250e+00 2.0952e+00 3.1506e-03
        1.8530e+00 2.0943e+00 3.2108e-03
        1.8815e+00 2.0934e+00 3.2725e-03
        1.9104e+00 2.0925e+00 3.3357e-03
        1.9397e+00 2.0916e+00 3.4005e-03
        1.9695e+00 2.0907e+00 3.4669e-03
        1.9997e+00 2.0897e+00 3.5350e-03
        2.0304e+00 2.0888e+00 3.6048e-03
        2.0615e+00 2.0879e+00 3.6764e-03
        2.0932e+00 2.0869e+00 3.7499e-03
        2.1253e+00 2.0859e+00 3.8253e-03
        2.1579e+00 2.0849e+00 3.9027e-03
        2.1911e+00 2.0839e+00 3.9822e-03
        2.2247e+00 2.0829e+00 4.0639e-03
        2.2588e+00 2.0819e+00 4.1478e-03
        2.2935e+00 2.0808e+00 4.2340e-03
        2.3287e+00 2.0797e+00 4.3226e-03
        2.3644e+00 2.0786e+00 4.4137e-03
        2.4007e+00 2.0775e+00 4.5074e-03
        2.4376e+00 2.0764e+00 4.6038e-03
        2.4750e+00 2.0752e+00 4.7030e-03
        2.5130e+00 2.0740e+00 4.8051e-03
        2.5516e+00 2.0728e+00 4.9103e-03
        2.5907e+00 2.0716e+00 5.0186e-03
        2.6305e+00 2.0703e+00 5.1302e-03
        2.6709e+00 2.0690e+00 5.2452e-03
        2.7119e+00 2.0677e+00 5.3638e-03
        2.7535e+00 2.0663e+00 5.4861e-03
        2.7957e+00 2.0649e+00 5.6123e-03
        2.8387e+00 2.0635e+00 5.7425e-03
        2.8822e+00 2.0620e+00 5.8769e-03
        2.9265e+00 2.0605e+00 6.0157e-03
        2.9714e+00 2.0590e+00 6.1590e-03
        3.0170e+00 2.0574e+00 6.3072e-03
        3.0633e+00 2.0558e+00 6.4604e-03
        3.1103e+00 2.0541e+00 6.6188e-03
        3.1581e+00 2.0524e+00 6.7826e-03
        3.2065e+00 2.0506e+00 6.9522e-03
        3.2557e+00 2.0488e+00 7.1277e-03
        3.3057e+00 2.0469e+00 7.3095e-03
        3.3565e+00 2.0449e+00 7.4978e-03
        3.4080e+00 2.0429e+00 7.6930e-03
        3.4603e+00 2.0409e+00 7.8953e-03
        3.5134e+00 2.0388e+00 8.1052e-03
        3.5673e+00 2.0366e+00 8.3230e-03
        3.6221e+00 2.0344e+00 8.5490e-03
        3.6777e+00 2.0320e+00 8.7838e-03
        3.7341e+00 2.0297e+00 9.0276e-03
        3.7914e+00 2.0272e+00 9.2811e-03
        3.8496e+00 2.0246e+00 9.5446e-03
        3.9087e+00 2.0220e+00 9.8188e-03
        3.9687e+00 2.0193e+00 1.0104e-02
        4.0296e+00 2.0165e+00 1.0401e-02
        4.0915e+00 2.0136e+00 1.0710e-02
        4.1543e+00 2.0106e+00 1.1033e-02
        4.2180e+00 2.0076e+00 1.1369e-02
        4.2828e+00 2.0044e+00 1.1720e-02
        4.3485e+00 2.0011e+00 1.2085e-02
        4.4153e+00 1.9977e+00 1.2467e-02
        4.4830e+00 1.9941e+00 1.2866e-02
        4.5518e+00 1.9905e+00 1.3284e-02
        4.6217e+00 1.9867e+00 1.3720e-02
        4.6926e+00 1.9828e+00 1.4176e-02
        4.7647e+00 1.9788e+00 1.4654e-02
        4.8378e+00 1.9746e+00 1.5154e-02
        4.9121e+00 1.9703e+00 1.5678e-02
        4.9875e+00 1.9658e+00 1.6228e-02
        5.0640e+00 1.9611e+00 1.6805e-02
        5.1417e+00 1.9563e+00 1.7411e-02
        5.2207e+00 1.9513e+00 1.8047e-02
        5.3008e+00 1.9462e+00 1.8717e-02
        5.3821e+00 1.9408e+00 1.9421e-02
        5.4648e+00 1.9352e+00 2.0162e-02
        5.5486e+00 1.9294e+00 2.0942e-02
        5.6338e+00 1.9234e+00 2.1766e-02
        5.7203e+00 1.9172e+00 2.2634e-02
        5.8081e+00 1.9107e+00 2.3551e-02
        5.8972e+00 1.9040e+00 2.4521e-02
        5.9877e+00 1.8970e+00 2.5546e-02
        6.0796e+00 1.8897e+00 2.6632e-02
        6.1730e+00 1.8821e+00 2.7782e-02
        6.2677e+00 1.8743e+00 2.9003e-02
        6.3639e+00 1.8660e+00 3.0299e-02
        6.4616e+00 1.8575e+00 3.1676e-02
        6.5608e+00 1.8486e+00 3.3143e-02
        6.6615e+00 1.8393e+00 3.4705e-02
        6.7637e+00 1.8296e+00 3.6372e-02
        6.8675e+00 1.8195e+00 3.8153e-02
        6.9729e+00 1.8089e+00 4.0058e-02
        7.0800e+00 1.7978e+00 4.2100e-02
        7.1886e+00 1.7863e+00 4.4291e-02
        7.2990e+00 1.7741e+00 4.6647e-02
        7.4110e+00 1.7615e+00 4.9184e-02
        7.5247e+00 1.7482e+00 5.1922e-02
        7.6402e+00 1.7342e+00 5.4883e-02
        7.7575e+00 1.7195e+00 5.8093e-02
        7.8766e+00 1.7041e+00 6.1581e-02
        7.9975e+00 1.6879e+00 6.5382e-02
        8.1202e+00 1.6708e+00 6.9535e-02
        8.2449e+00 1.6528e+00 7.4090e-02
        8.3714e+00 1.6337e+00 7.9102e-02
        8.4999e+00 1.6135e+00 8.4638e-02
        8.6304e+00 1.5921e+00 9.0781e-02
        8.7628e+00 1.5694e+00 9.7630e-02
        8.8973e+00 1.5453e+00 1.0531e-01
        9.0339e+00 1.5196e+00 1.1397e-01
        9.1726e+00 1.4922e+00 1.2380e-01
        9.3133e+00 1.4628e+00 1.3506e-01
        9.4563e+00 1.4314e+00 1.4805e-01
        9.6014e+00 1.3976e+00 1.6319e-01
        9.7488e+00 1.3614e+00 1.8104e-01
        9.8984e+00 1.3225e+00 2.0233e-01
        1.0050e+01 1.2808e+00 2.2806e-01
        1.0205e+01 1.2364e+00 2.5957e-01
        1.0361e+01 1.1898e+00 2.9866e-01
        1.0520e+01 1.1423e+00 3.4760e-01
        1.0682e+01 1.0966e+00 4.0890e-01
        1.0846e+01 1.0575e+00 4.8455e-01
        1.1012e+01 1.0324e+00 5.7426e-01
        1.1181e+01 1.0295e+00 6.7319e-01
        1.1353e+01 1.0553e+00 7.7072e-01
        1.1527e+01 1.1100e+00 8.5129e-01
        1.1704e+01 1.1833e+00 8.9854e-01
        1.1884e+01 1.2536e+00 9.0417e-01
        1.2066e+01 1.2969e+00 8.7668e-01
        1.2251e+01 1.3014e+00 8.3774e-01
        1.2439e+01 1.2711e+00 8.0810e-01
        1.2630e+01 1.2178e+00 7.9921e-01
        1.2824e+01 1.1529e+00 8.1455e-01
        1.3021e+01 1.0856e+00 8.5340e-01
        1.3221e+01 1.0224e+00 9.1310e-01
        1.3424e+01 9.6797e-01 9.8995e-01
        1.3630e+01 9.2521e-01 1.0797e+00
        1.3839e+01 8.9514e-01 1.1784e+00
        1.4051e+01 8.7759e-01 1.2828e+00
        1.4267e+01 8.7176e-01 1.3906e+00
        1.4486e+01 8.7676e-01 1.5003e+00
        1.4708e+01 8.9187e-01 1.6113e+00
        1.4934e+01 9.1670e-01 1.7230e+00
        1.5163e+01 9.5117e-01 1.8352e+00
        1.5396e+01 9.9553e-01 1.9475e+00
        1.5632e+01 1.0503e+00 2.0597e+00
        1.5872e+01 1.1163e+00 2.1712e+00
        1.6116e+01 1.1947e+00 2.2810e+00
        1.6363e+01 1.2865e+00 2.3879e+00
        1.6614e+01 1.3930e+00 2.4899e+00
        1.6869e+01 1.5154e+00 2.5844e+00
        1.7128e+01 1.6545e+00 2.6678e+00
        1.7391e+01 1.8100e+00 2.7358e+00
        1.7658e+01 1.9805e+00 2.7831e+00
        1.7929e+01 2.1624e+00 2.8043e+00
        1.8204e+01 2.3501e+00 2.7945e+00
        1.8484e+01 2.5354e+00 2.7508e+00
        1.8768e+01 2.7087e+00 2.6732e+00
        1.9056e+01 2.8607e+00 2.5654e+00
        1.9348e+01 2.9840e+00 2.4344e+00
        1.9645e+01 3.0744e+00 2.2893e+00
        1.9947e+01 3.1314e+00 2.1394e+00
        2.0253e+01 3.1573e+00 1.9927e+00
        2.0564e+01 3.1562e+00 1.8549e+00
        2.0879e+01 3.1329e+00 1.7299e+00
        2.1200e+01 3.0921e+00 1.6197e+00
        2.1525e+01 3.0378e+00 1.5249e+00
        2.1856e+01 2.9732e+00 1.4455e+00
        2.2191e+01 2.9009e+00 1.3809e+00
        2.2532e+01 2.8228e+00 1.3306e+00
        2.2877e+01 2.7404e+00 1.2940e+00
        2.3229e+01 2.6546e+00 1.2708e+00
        2.3585e+01 2.5666e+00 1.2607e+00
        2.3947e+01 2.4770e+00 1.2638e+00
        2.4315e+01 2.3868e+00 1.2805e+00
        2.4688e+01 2.2973e+00 1.3113e+00
        2.5067e+01 2.2098e+00 1.3567e+00
        2.5452e+01 2.1265e+00 1.4173e+00
        2.5842e+01 2.0500e+00 1.4933e+00
        2.6239e+01 1.9831e+00 1.5843e+00
        2.6642e+01 1.9294e+00 1.6888e+00
        2.7051e+01 1.8919e+00 1.8046e+00
        2.7466e+01 1.8735e+00 1.9282e+00
        2.7887e+01 1.8761e+00 2.0552e+00
        2.8315e+01 1.9007e+00 2.1804e+00
        2.8750e+01 1.9470e+00 2.2979e+00
        2.9191e+01 2.0126e+00 2.4012e+00
        2.9639e+01 2.0926e+00 2.4839e+00
        3.0094e+01 2.1790e+00 2.5412e+00
        3.0556e+01 2.2613e+00 2.5718e+00
        3.1025e+01 2.3282e+00 2.5792e+00
        3.1501e+01 2.3711e+00 2.5720e+00
        3.1985e+01 2.3857e+00 2.5621e+00
        3.2476e+01 2.3738e+00 2.5615e+00
        3.2974e+01 2.3413e+00 2.5796e+00
        3.3480e+01 2.2964e+00 2.6221e+00
        3.3994e+01 2.2481e+00 2.6913e+00
        3.4516e+01 2.2040e+00 2.7863e+00
        3.5046e+01 2.1705e+00 2.9044e+00
        3.5584e+01 2.1520e+00 3.0421e+00
        3.6130e+01 2.1514e+00 3.1956e+00
        3.6684e+01 2.1706e+00 3.3615e+00
        3.7248e+01 2.2110e+00 3.5367e+00
        3.7819e+01 2.2735e+00 3.7188e+00
        3.8400e+01 2.3593e+00 3.9055e+00
        3.8989e+01 2.4695e+00 4.0944e+00
        3.9588e+01 2.6058e+00 4.2833e+00
        4.0195e+01 2.7700e+00 4.4690e+00
        4.0812e+01 2.9640e+00 4.6479e+00
        4.1439e+01 3.1895e+00 4.8153e+00
        4.2075e+01 3.4477e+00 4.9652e+00
        4.2720e+01 3.7386e+00 5.0900e+00
        4.3376e+01 4.0603e+00 5.1813e+00
        4.4042e+01 4.4080e+00 5.2297e+00
        4.4718e+01 4.7733e+00 5.2264e+00
        4.5404e+01 5.1441e+00 5.1648e+00
        4.6101e+01 5.5057e+00 5.0424e+00
        4.6809e+01 5.8419e+00 4.8620e+00
        4.7527e+01 6.1387e+00 4.6322e+00
        4.8257e+01 6.3857e+00 4.3660e+00
        4.8997e+01 6.5783e+00 4.0783e+00
        4.9749e+01 6.7169e+00 3.7837e+00
        5.0513e+01 6.8065e+00 3.4943e+00
        5.1288e+01 6.8541e+00 3.2186e+00
        5.2076e+01 6.8676e+00 2.9623e+00
        5.2875e+01 6.8546e+00 2.7280e+00
        5.3686e+01 6.8220e+00 2.5164e+00
        5.4510e+01 6.7753e+00 2.3269e+00
        5.5347e+01 6.7188e+00 2.1582e+00
        5.6197e+01 6.6559e+00 2.0084e+00
        5.7059e+01 6.5893e+00 1.8757e+00
        5.7935e+01 6.5208e+00 1.7583e+00
        5.8824e+01 6.4518e+00 1.6546e+00
        5.9727e+01 6.3832e+00 1.5628e+00
        6.0644e+01 6.3158e+00 1.4817e+00
        6.1575e+01 6.2500e+00 1.4101e+00
        6.2520e+01 6.1861e+00 1.3470e+00
        6.3479e+01 6.1243e+00 1.2913e+00
        6.4454e+01 6.0647e+00 1.2423e+00
        6.5443e+01 6.0074e+00 1.1994e+00
        6.6447e+01 5.9525e+00 1.1620e+00
        6.7467e+01 5.8998e+00 1.1296e+00
        6.8503e+01 5.8495e+00 1.1017e+00
        6.9554e+01 5.8014e+00 1.0779e+00
        7.0622e+01 5.7555e+00 1.0581e+00
        7.1706e+01 5.7119e+00 1.0417e+00
        7.2806e+01 5.6705e+00 1.0288e+00
        7.3924e+01 5.6313e+00 1.0189e+00
        7.5059e+01 5.5943e+00 1.0120e+00
        7.6211e+01 5.5596e+00 1.0078e+00
        7.7380e+01 5.5271e+00 1.0062e+00
        7.8568e+01 5.4968e+00 1.0070e+00
        7.9774e+01 5.4689e+00 1.0101e+00
        8.0999e+01 5.4434e+00 1.0154e+00
        8.2242e+01 5.4203e+00 1.0226e+00
        8.3504e+01 5.3998e+00 1.0317e+00
        8.4786e+01 5.3818e+00 1.0424e+00
        8.6087e+01 5.3665e+00 1.0546e+00
        8.7408e+01 5.3539e+00 1.0681e+00
        8.8750e+01 5.3442e+00 1.0826e+00
        9.0112e+01 5.3373e+00 1.0980e+00
        9.1495e+01 5.3333e+00 1.1140e+00
        9.2900e+01 5.3323e+00 1.1304e+00
        9.4326e+01 5.3341e+00 1.1467e+00
        9.5773e+01 5.3389e+00 1.1629e+00
        9.7243e+01 5.3465e+00 1.1786e+00
        9.8736e+01 5.3567e+00 1.1935e+00
        1.0025e+02 5.3696e+00 1.2074e+00
        1.0179e+02 5.3849e+00 1.2200e+00
        1.0335e+02 5.4024e+00 1.2310e+00
        1.0494e+02 5.4218e+00 1.2403e+00
        1.0655e+02 5.4430e+00 1.2476e+00
        1.0819e+02 5.4656e+00 1.2529e+00
        1.0985e+02 5.4894e+00 1.2560e+00
        1.1153e+02 5.5140e+00 1.2569e+00
        1.1324e+02 5.5391e+00 1.2555e+00
        1.1498e+02 5.5646e+00 1.2519e+00
        1.1675e+02 5.5900e+00 1.2461e+00
        1.1854e+02 5.6151e+00 1.2383e+00
        1.2036e+02 5.6398e+00 1.2285e+00
        1.2221e+02 5.6638e+00 1.2170e+00
        1.2408e+02 5.6869e+00 1.2037e+00
        1.2599e+02 5.7090e+00 1.1890e+00
        1.2792e+02 5.7300e+00 1.1731e+00
        1.2988e+02 5.7499e+00 1.1560e+00
        1.3188e+02 5.7684e+00 1.1379e+00
        1.3390e+02 5.7857e+00 1.1191e+00
        1.3596e+02 5.8016e+00 1.0998e+00
        1.3804e+02 5.8163e+00 1.0799e+00
        1.4016e+02 5.8297e+00 1.0598e+00
        1.4231e+02 5.8419e+00 1.0395e+00
        1.4450e+02 5.8529e+00 1.0191e+00
        1.4671e+02 5.8627e+00 9.9883e-01
        1.4897e+02 5.8715e+00 9.7866e-01
        1.5125e+02 5.8792e+00 9.5869e-01
        1.5357e+02 5.8860e+00 9.3900e-01
        1.5593e+02 5.8919e+00 9.1964e-01
        1.5833e+02 5.8970e+00 9.0066e-01
        1.6076e+02 5.9013e+00 8.8210e-01
        1.6322e+02 5.9050e+00 8.6398e-01
        1.6573e+02 5.9080e+00 8.4633e-01
        1.6827e+02 5.9104e+00 8.2916e-01
        1.7085e+02 5.9122e+00 8.1248e-01
        1.7348e+02 5.9136e+00 7.9630e-01
        1.7614e+02 5.9146e+00 7.8063e-01
        1.7884e+02 5.9152e+00 7.6546e-01
        1.8159e+02 5.9154e+00 7.5079e-01
        1.8438e+02 5.9153e+00 7.3662e-01
        1.8721e+02 5.9149e+00 7.2293e-01
        1.9008e+02 5.9143e+00 7.0973e-01
        1.9300e+02 5.9135e+00 6.9699e-01
        1.9596e+02 5.9124e+00 6.8472e-01
        1.9897e+02 5.9112e+00 6.7289e-01
        2.0202e+02 5.9099e+00 6.6151e-01
        2.0512e+02 5.9084e+00 6.5054e-01
        2.0827e+02 5.9068e+00 6.4000e-01
        2.1147e+02 5.9051e+00 6.2985e-01
        2.1471e+02 5.9034e+00 6.2010e-01
        2.1801e+02 5.9015e+00 6.1072e-01
        2.2135e+02 5.8997e+00 6.0171e-01
        2.2475e+02 5.8977e+00 5.9305e-01
        2.2820e+02 5.8958e+00 5.8474e-01
        2.3170e+02 5.8938e+00 5.7676e-01
        2.3526e+02 5.8918e+00 5.6910e-01
        2.3887e+02 5.8898e+00 5.6176e-01
        2.4254e+02 5.8878e+00 5.5472e-01
        2.4626e+02 5.8858e+00 5.4797e-01
        2.5004e+02 5.8838e+00 5.4150e-01
        2.5388e+02 5.8818e+00 5.3531e-01
        2.5777e+02 5.8799e+00 5.2939e-01
        2.6173e+02 5.8779e+00 5.2373e-01
        2.6575e+02 5.8760e+00 5.1831e-01
        2.6983e+02 5.8741e+00 5.1314e-01
        2.7397e+02 5.8722e+00 5.0821e-01
        2.7817e+02 5.8704e+00 5.0350e-01
        2.8244e+02 5.8685e+00 4.9902e-01
        2.8678e+02 5.8668e+00 4.9476e-01
        2.9118e+02 5.8650e+00 4.9071e-01
        2.9565e+02 5.8633e+00 4.8686e-01
        3.0019e+02 5.8616e+00 4.8321e-01
        3.0479e+02 5.8600e+00 4.7976e-01
        3.0947e+02 5.8583e+00 4.7649e-01
        3.1422e+02 5.8568e+00 4.7342e-01
        3.1905e+02 5.8552e+00 4.7052e-01
        3.2394e+02 5.8537e+00 4.6780e-01
        3.2892e+02 5.8523e+00 4.6526e-01
        3.3396e+02 5.8509e+00 4.6288e-01
        3.3909e+02 5.8495e+00 4.6068e-01
        3.4429e+02 5.8481e+00 4.5863e-01
        3.4958e+02 5.8468e+00 4.5674e-01
        3.5494e+02 5.8455e+00 4.5501e-01
        3.6039e+02 5.8443e+00 4.5343e-01
        3.6592e+02 5.8431e+00 4.5201e-01
        3.7154e+02 5.8419e+00 4.5073e-01
        3.7724e+02 5.8408e+00 4.4960e-01
        3.8303e+02 5.8397e+00 4.4861e-01
        3.8891e+02 5.8386e+00 4.4776e-01
        3.9488e+02 5.8376e+00 4.4706e-01
        4.0094e+02 5.8366e+00 4.4649e-01
        4.0710e+02 5.8357e+00 4.4605e-01
        4.1335e+02 5.8347e+00 4.4576e-01
        4.1969e+02 5.8338e+00 4.4559e-01
        4.2613e+02 5.8330e+00 4.4555e-01
        4.3267e+02 5.8321e+00 4.4565e-01
        4.3931e+02 5.8313e+00 4.4587e-01
        4.4606e+02 5.8306e+00 4.4622e-01
        4.5290e+02 5.8298e+00 4.4670e-01
        4.5985e+02 5.8291e+00 4.4730e-01
        4.6691e+02 5.8284e+00 4.4803e-01
        4.7408e+02 5.8278e+00 4.4888e-01
        4.8136e+02 5.8272e+00 4.4985e-01
        4.8874e+02 5.8266e+00 4.5094e-01
        4.9625e+02 5.8260e+00 4.5216e-01
        5.0386e+02 5.8254e+00 4.5350e-01
        5.1160e+02 5.8249e+00 4.5496e-01
        5.1945e+02 5.8244e+00 4.5653e-01
        5.2742e+02 5.8240e+00 4.5823e-01
        5.3552e+02 5.8236e+00 4.6005e-01
        5.4374e+02 5.8231e+00 4.6198e-01
        5.5208e+02 5.8228e+00 4.6404e-01
        5.6056e+02 5.8224e+00 4.6621e-01
        5.6916e+02 5.8221e+00 4.6850e-01
        5.7790e+02 5.8218e+00 4.7091e-01
        5.8677e+02 5.8215e+00 4.7344e-01
        5.9577e+02 5.8212e+00 4.7609e-01
        6.0492e+02 5.8210e+00 4.7886e-01
        6.1420e+02 5.8208e+00 4.8174e-01
        6.2363e+02 5.8206e+00 4.8475e-01
        6.3320e+02 5.8204e+00 4.8787e-01
        6.4292e+02 5.8203e+00 4.9112e-01
        6.5279e+02 5.8202e+00 4.9448e-01
        6.6281e+02 5.8201e+00 4.9796e-01
        6.7298e+02 5.8200e+00 5.0157e-01
        6.8331e+02 5.8200e+00 5.0530e-01
        6.9380e+02 5.8200e+00 5.0915e-01
        7.0445e+02 5.8200e+00 5.1312e-01
        7.1526e+02 5.8200e+00 5.1721e-01
        7.2624e+02 5.8200e+00 5.2143e-01
        7.3738e+02 5.8201e+00 5.2577e-01
        7.4870e+02 5.8202e+00 5.3024e-01
        7.6019e+02 5.8203e+00 5.3483e-01
        7.7186e+02 5.8205e+00 5.3955e-01
        7.8371e+02 5.8206e+00 5.4439e-01
        7.9574e+02 5.8208e+00 5.4937e-01
        8.0795e+02 5.8211e+00 5.5447e-01
        8.2035e+02 5.8213e+00 5.5970e-01
        8.3295e+02 5.8216e+00 5.6507e-01
        8.4573e+02 5.8219e+00 5.7056e-01
        8.5871e+02 5.8222e+00 5.7619e-01
        8.7189e+02 5.8225e+00 5.8195e-01
        8.8527e+02 5.8229e+00 5.8785e-01
        8.9886e+02 5.8233e+00 5.9388e-01
        9.1266e+02 5.8237e+00 6.0005e-01
        9.2667e+02 5.8242e+00 6.0636e-01
        9.4089e+02 5.8246e+00 6.1281e-01
        9.5533e+02 5.8251e+00 6.1940e-01
        9.6999e+02 5.8257e+00 6.2613e-01
        9.8488e+02 5.8262e+00 6.3300e-01
        1.0000e+03 5.8268e+00 6.4002e-01
